Repository: AbnerDiniz90/carbon-dots-llm-extraction

🧪 Carbon Dots LLM Extraction Pipeline

This repository contains the source code and documentation for an automated pipeline designed for data mining complex scientific literature. The project focuses on the structured extraction of synthesis parameters, morphology, and optical properties of Carbon Dots (CDs) using Large Language Models (LLMs).

🎯 Project Objective

The literature on nanomaterials is growing exponentially, making manual review unsustainable. This project solves this bottleneck through a pipeline that reads original scientific articles (in .xml format) and extracts precise data into a structured format (JSON), paving the way for the construction of Knowledge Graphs.

⚙️ Architecture and Methodology

The pipeline was architected into independent and specialized modules:

Pre-processing and Filtering (XML): Sanitization of the raw text from articles, removing noisy metadata (affiliations, bibliography) and converting complex tables into Markdown.

Auto-Prompting and Optimization: Use of LLMs (e.g., DeepSeek-R1) to generate and refine extraction instructions, aiming for maximum token efficiency and strict rule adherence.

Structured Extraction (JSON Schema): API requests utilizing response_format to force the extracting AI (e.g., GLM-5) to classify the data into 4 distinct blocks: General Info, Synthesis, Properties, and Applications.

Auditing with LLM-as-a-Judge: Rigorous evaluation of the generated extractions using the Evidently AI framework. High-context models (e.g., Grok-4.1-fast) cross-reference the extraction with the original article using Few-Shot Learning and a "Prime Directive" (Quote-Before-Criticize) to mitigate hallucinations.

📂 Repository Structure

API-teste.py: Main script containing all the logic for XML processing, API communication (OpenRouter), extraction, and evaluation via Evidently.

main.tex & bib.bib: LaTeX source code of the project's complete technical report, including references in BibTeX format.

imgs/: Directory containing the generated graphs for metrics analysis (Benchmarking, Strict JSON, Prompt Length, etc.).

.gitignore: Filter for temporary LaTeX compiler files and Python cache.

🚀 Getting Started

Prerequisites

Python 3.11+

Libraries: requests, pandas, xml.etree, evidently, scikit-learn.

A valid API key from OpenRouter.

Steps

Clone the repository:

git clone [https://github.com/YOUR_USERNAME/carbon-dots-llm-extraction.git](https://github.com/YOUR_USERNAME/carbon-dots-llm-extraction.git)


Install the dependencies:

pip install pandas requests evidently scikit-learn


In the API-teste.py file, securely insert your OpenRouter API key (using environment variables is highly recommended).

Organize your test articles (.xml format) in the corresponding folder indicated in the script's configuration classes.

Run the main script:

python API-teste.py


📄 License and Authorship

Project developed by Amauri Jardim de Paula as part of research on the application of Generative AI in Materials Science and Nanotechnology.

File: Dataset/GoldenDataset/artigo32.json
{
    "carbon_dots": {
        "general_info": {
            "definition": "Nitrogen and sulfur co-doped carbon dots (N,S-CDs) derived from egg-white proteins",
            "iupac_name": null,
            "alternative_names": ["N,S-CDs", "N,S-codoped carbon dots"]
        },
        "synthesis": {
            "method": {"type": "hydrothermal followed by annealing", 
            "conditions": "egg-white freeze-drieded and grinded; egg-white powder and 35mL of reduced graphene oxide ultrasonically treated for 1h; kept at 250°C for 12h;  annealed at 800°C for 2h under N2 gas flow at a rate of 10°C min−1 ", 
            "catalysts": null},
            "precursors": {"source": ["Egg-white proteins (freeze-dried, 2 g)", "Graphene oxide (35 mL, 4 mg/mL aqueous solution)"], "dopants": ["Nitrogen", "Sulfur"]},
            "post_treatment": ["Dispersion in diluted HCl and stirring overnight", "Vacuum filtration and washing to pH 7", "Drying and grinding"]
        },
        "properties": {
            "optical": {
                "quantum_yield": {"value": "[MISSING]", "reference_material": "[MISSING]"},
                "excitation_max": "[MISSING]",
                "emission_max": "[MISSING]",
                "fluorescence_lifetime": null
            },
            "structural": {
                "size": {"avg": "[MISSING]", "distribution": "0.6-1.8 nm"},
                "morphology": "anchored on the surface of graphene",
                "crystallinity": "(100) crystal face of graphite and graphitic crystallites"
            },
            "chemical": {
                "surface_groups": ["C=C/C-C", "C-O", "O-C=O", "C-N/C-S", "Pyridinic N", "Pyrrolic N", "Graphitic N", "Oxidized N", "Thiophonic S (C=S, C-S-C)", "Oxidized S (SOx)"],
                "elemental_composition": {
                    "C": "[MISSING]",
                    "N": "2.77 at.% (after annealing) vs 7.66 at.% (before annealing)",
                    "O": "[MISSING]",
                    "S": "3.55 at.% (after annealing) vs 0.89 at.% (before annealing)"
                }
            }
        },
        "applications": [
            {
                "domain": "Lithium-Sulfur (Li-S) Battery Cathode Host",
                "performance": "Composite (N,S-CDs/rGO@S65) delivers 1550 mAh g-1 at 0.5 C; retains 427.9 mAh g⁻¹ after 600 cycles at 5 C",
                "comparative_advantage": "Significantly higher rate capability and high sulfur utilization"
            }
        ]
    }
}
